Repository: sringe/CatINT

# transport
1D continuum transport modeling suite, solving the PNP equation

File: data/CO2R/CSV/CO2R_Au_carlos_SHE.csv
U vs SHE (V),"H$_2$, pc-Au, (CO$_2$R), (Jaramillo), pH = 6.8, BC = 0.1",U vs SHE (V),"CO, pc-Au, (CO$_2$R), (Jaramillo), pH = 6.8, BC = 0.1",U vs SHE (V),"H$_2$, pc-Au, (CO$_2$R), (Jaramillo), pH = 1.0, HC = 0.1",U vs SHE (V),"CO, pc-Au, (CO$_2$R), (Jaramillo), pH = 1.0, HC = 0.1",U vs SHE (V),"H$_2$, pc-Au, (CO$_2$R), (Jaramillo), pH = 3.0, PH = 0.1",U vs SHE (V),"CO, pc-Au, (CO$_2$R), (Jaramillo), pH = 3.0, PH = 0.1",U vs SHE (V),"H$_2$, pc-Au, (CO$_2$R), (Jaramillo), pH = 3.0, BC = 0.1",U vs SHE (V),"CO, pc-Au, (CO$_2$R), (Jaramillo), pH = 3.0, BC = 0.1"
-0.60387,0.0082,-0.60387,0.00253,-0.10283,0.03569,-0.10283,,-0.59664,0.60401,-0.59664,0.00575,-0.5016,0.26825,-0.5016,4.81E-04
-0.70378,0.01531,-0.70378,0.00629,-0.20226,0.09564,-0.20226,,-0.79125,0.97601,-0.79125,0.11406,-0.69823,0.63417,-0.69823,0.00918
-0.80326,0.04721,-0.80326,0.04252,-0.30078,0.30039,-0.30078,,-0.95313,3.33289,-0.95313,0.34179,-0.89809,0.22924,-0.89809,0.24279
-0.90076,0.10304,-0.90076,0.26669,-0.39285,1.29859,-0.39285,,-1.13428,4.59,-1.13428,2.59756,-1.09061,0.11701,-1.09061,1.66373
-0.9953,0.12985,-0.9953,0.87796,-0.43639,2.10915,-0.43639,,-1.304,4.34007,-1.304,4.78689,-1.27846,0.41557,-1.27846,3.23101
-1.09053,0.17949,-1.09053,1.69602,-0.47856,3.15817,-0.47856,,-1.46175,9.12709,-1.46175,4.51,-1.4574,3.05207,-1.4574,4.16519
-1.18331,0.24563,-1.18331,2.60748,-0.51809,4.48944,-0.51809,,,,,,,,,
-1.27539,0.42034,-1.27539,3.45678,,,,,,,,,,,,
-1.36065,1.11065,-1.36065,4.38825,,,,,,,,,,,,
-1.4137,8.44422,-1.4137,3.80461,,,,,,,,,,,,

File: data/CO2R/CSV/CO2R_jaramillo_normalized_rhe.csv
"Voltage vs. RHE (V)","CO, pc-Cu (CO$_2$R), (Jaramillo), pH = 6.8","HCOOH, pc-Cu (CO$_2$R), (Jaramillo), pH = 6.8","C$_1$, pc-Cu (CO$_2$R), (Jaramillo),  pH = 6.8","H$_2$, pc-Cu (CO$_2$R), (Jaramillo), pH = 6.8","C$_{2+}$, pc-Cu, (CO$_2$R), (Jaramillo), pH = 6.8","CH$_4$, pc-Cu, (CO$_2$R), (Jaramillo), pH = 6.8","MeOH, pc-Cu, (CO$_2$R), (Jaramillo), pH = 6.8","C$_2$H$_4$, pc-Cu, (CO$_2$R), (Jaramillo), pH = 6.8","EtOH, pc-Cu, (CO$_2$R), (Jaramillo), pH = 6.8","GlycAld, pc-Cu, (CO$_2$R), (Jaramillo), pH = 6.8","AcetAld, pc-Cu, (CO$_2$R), (Jaramillo), pH = 6.8","CH$_3$COO, pc-Cu, (CO$_2$R), (Jaramillo), pH = 6.8","EtGlyc, pc-Cu, (CO$_2$R), (Jaramillo), pH = 6.8","n-PrOH, pc-Cu, (CO$_2$R), (Jaramillo), pH = 6.8","AllylAlc, pc-Cu, (CO$_2$R), (Jaramillo), pH = 6.8","Acetone, pc-Cu, (CO$_2$R), (Jaramillo), pH = 6.8"
-1.16953,0.050286,0.0802842,7.11291872,8.9585376,1.933639374,7.1109606,0.00195812,1.6119264,0.2902716,,,0.006070578,0.002308596,0.0230622,,
-1.13811,0.053036222,0.099335741,4.904196935,3.97832904,2.805233926,4.887293936,0.016902999,1.875865433,0.677344815,0.075451068,0.020822535,0.018985253,0.009280383,0.108767124,0.013595891,0.005121425
-1.09361,0.058212905,0.130725335,2.735503478,2.04824551,3.152754346,2.731762805,0.003740673,1.932649995,0.849207275,0.032381505,0.02417081,0.02140316,0.013376975,0.19207491,0.080354105,0.007135611
-1.05439,0.063411618,0.120972583,1.443652753,1.335898988,2.396881026,1.442510878,0.001141876,1.535175758,0.576141528,0.016488203,0.02032954,0.017670153,0.007505383,0.149812163,0.068907685,0.004850616
-1.01297,0.143793792,0.382784565,0.622344252,0.905405294,1.080147849,0.621311832,0.00103242,0.639138982,0.200698055,0.000431036,0.00613254,0.008735304,0.005062911,0.142973743,0.05779562,0.000829843
-0.95526,0.12627,0.331191875,0.05955125,0.575744688,0.311548703,0.057473438,0.002077813,0.194551875,0.04758,,0.002611563,0.00168906,0.000540157,0.051182813,0.004594063,0.000259174
-0.88722,0.107513952,0.302764507,0.009033338,0.463457006,0.044723638,0.009033338,,0.044723638,,,,,,,,
-0.81724,0.06552528,0.194833876,0.001192773,0.375534679,0.015814967,0.001192773,,0.015814967,,,,,,,,
-0.74561,0.063338487,0.106145806,0.000377348,0.341348612,0.002380025,0.000377348,,0.002380025,,,,,,,,
-0.67218,,,,0.301111069,,,,,,,,,,,,

File: data/CO2R/CSV/COR_lei_normalized_rhe.csv
"Voltage vs. RHE","H$_2$, pc-Cu, (COR), (Jaramillo), pH = 13, BC = 0","CH$_4$, pc-Cu, (COR), (Jaramillo), pH = 13, BC = 0","CH$_2$CH$_2$, pc-Cu, (COR), (Jaramillo), pH = 13, BC = 0","CH$_3$COO$^-$, pc-Cu, (COR), (Jaramillo), pH = 13, BC = 0","EtOH, pc-Cu, (COR), (Jaramillo), pH = 13, BC = 0","n-PrOH, pc-Cu, (COR), (Jaramillo), pH = 13, BC = 0","C$_2$, pc-Cu, (COR), (Jaramillo), pH = 13, BC = 0","C$_{2+}$, pc-Cu, (COR), (Jaramillo), pH = 13, BC = 0","C$_1$, pc-Cu, (COR), (Jaramillo), pH = 13, BC = 0"
-0.336,6.80E-04,,,,,,,,
-0.435,0.15008,,0.00529,,,,0.00529,0.00529,
-0.485,0.27588,,0.03032,0.00816,,0.00371,0.03848,0.04219,
-0.534,0.42919,,0.10548,0.01618,0.02564,0.05401,0.1473,0.20131,
-0.583,0.49003,,0.22935,0.01913,0.09653,0.06157,0.34501,0.40658,
-0.633,0.36867,,0.39962,0.03033,0.17255,0.0746,0.6025,0.6771,
-0.682,0.59339,,0.49071,0.02565,0.21526,0.04901,0.73162,0.78063,
-0.73,1.34986,0.01413,0.59613,0.03164,0.21558,,0.84335,0.84335,0.01413
-0.775,2.59676,0.16323,0.47195,0.05021,0.22068,,0.74284,0.74284,0.16323
-0.81,11.50721,0.94695,0.10105,0.02589,0.05053,,0.17747,0.17747,0.94695
