Repository: sringe/CatINT

# transport
1D continuum transport modeling suite, solving the PNP equation

File: examples/CO_reduction/ExperimentalCORData/CSV/CO2R_hori_normalized_SHE.csv
"U vs SHE (V)","C$_2$H$_4$, pc-Cu, (CO$_2$R), (Hori), pH = 6.8, BC = 0","CO, pc-Cu, (CO$_2$R), (Hori), pH = 6.8, BC = 0","HCOO, pc-Cu, (CO$_2$R), (Hori), pH = 6.8, BC = 0","H$_2$, pc-Cu, (CO$_2$R), (Hori), pH = 6.8, BC = 0","CH$_4$, pc-Cu, (CO$_2$R), (Hori), pH = 6.8, BC = 0","C$_2$, pc-Cu, (CO$_2$R), (Hori), pH = 6.8, BC = 0","C$_{2+}$, pc-Cu, (CO$_2$R), (Hori), pH = 6.8, BC = 0","C$_1$, pc-Cu, (CO$_2$R), (Hori), pH = 6.8, BC = 0"
-1.44784,1.47106953,0.15179454,0.77114907,0.85114719,2.70952623,1.47106953,1.47106953,3.4806753
-1.39551,1.65223084,0.18487732,0.70241174,0.76385666,2.94664336,1.65223084,1.65223084,3.6490551
-1.35689,0.608893568,0.153955703,0.548785126,0.628718905,0.653851163,0.608893568,0.608893568,1.202636289
-1.32514,0.296205525,0.16614948,0.375748275,0.4288011,0.091846335,0.296205525,0.296205525,0.46759461
-1.25557,0.078742155,0.185214805,0.27681058,0.34668154,0.010464165,0.078742155,0.078742155,0.287274745
-1.21205,0.046284264,0.145294224,0.206372136,0.340671888,0.006919128,0.046284264,0.046284264,0.213291264
-1.17718,0.020554765,0.126081937,0.238404766,0.38676517,,0.020554765,0.020554765,0.238404766
-1.15745,0.018695215,0.114522933,0.1775872,0.362985462,,0.018695215,0.018695215,0.1775872
-1.10978,0.0034545,0.0822906,0.1183497,0.46045545,,0.0034545,0.0034545,0.1183497
-1.05681,,0.056126813,0.099508381,0.764285085,,,,0.099508381
-1.02309,,0.051672235,0.095959935,0.81426936,,,,0.095959935
-0.97847,,0.02994498,0.033671772,0.618743736,,,,0.033671772
-0.90364,,0.01129284,0.01627632,0.410282136,,,,0.01627632
-0.80073,,0.00068488,,0.111642778,,,,

File: examples/CO_reduction/ExperimentalCORData/CSV/CO2R_jaramillo_normalized_rhe.csv
"Voltage vs. RHE (V)","CO, pc-Cu (CO$_2$R), (Jaramillo), pH = 6.8","HCOOH, pc-Cu (CO$_2$R), (Jaramillo), pH = 6.8","C$_1$, pc-Cu (CO$_2$R), (Jaramillo),  pH = 6.8","H$_2$, pc-Cu (CO$_2$R), (Jaramillo), pH = 6.8","C$_{2+}$, pc-Cu, (CO$_2$R), (Jaramillo), pH = 6.8"
-1.16953,0.050286,0.0802842,7.11291872,8.9585376,1.933639374
-1.13811,0.053036222,0.099335741,4.904196935,3.97832904,2.805233926
-1.09361,0.058212905,0.130725335,2.735503478,2.04824551,3.152754346
-1.05439,0.063411618,0.120972583,1.443652753,1.335898988,2.396881026
-1.01297,0.143793792,0.382784565,0.622344252,0.905405294,1.080147849
-0.95526,0.12627,0.331191875,0.05955125,0.575744688,0.311548703
-0.88722,0.107513952,0.302764507,0.009033338,0.463457006,0.044723638
-0.81724,0.06552528,0.194833876,0.001192773,0.375534679,0.015814967
-0.74561,0.063338487,0.106145806,0.000377348,0.341348612,0.002380025
-0.67218,,,,0.301111069,

File: examples/CO_reduction/ExperimentalCORData/CSV/strasser_jpart_KHCO3_01_CO2R_NHE.csv
"U vs NHE (V)","H$_2$, pc-Cu, (CO$_2$R), [Strasser], pH = 6.80, BC = 0.1, from FE","C$_2$H$_4$, pc-Cu, (CO$_2$R), [Strasser], pH = 6.80, BC = 0.1, from FE","CH$_4$, pc-Cu, (CO$_2$R), [Strasser], pH = 6.80, BC = 0.1, from FE","CO, pc-Cu, (CO$_2$R), [Strasser], pH = 6.80, BC = 0.1, from FE"
-1.419784,1.641650725,1.80733413,2.9626,0.172052995
-1.419065,1.5311582,1.62379448,3.567982,0.16047284
-1.410072,1.454356512,1.807511048,3.538877776,0.1928495912
-1.379856,1.667145443,0.806872392,1.28935273,0.1988187493
-1.359353,2.362887804,0.621503028,0.586059324,0.2722819392
-1.29964,1.7124102,0.053589375,0.09117339,0.1738276005
-1.259353,1.757799266,0.004516112,0.018901486,0.1820635514
-1.248921,1.264755806,0.020546802,0.008165498,0.1059721972
-1.214748,1.38109425,0.004621095,0.004351905,0.1049048385
-1.208993,1.274921188,0.004107846,0.00644759,0.0510250308

File: examples/CO_reduction/ExperimentalCORData/CSV/strasser_jpart_from_prate_KHCO3_01_CO2R_SHE.csv
"U vs NHE (V)","CH$_4$, pc-Cu, (CO$_2$R), [Strasser], pH = 6.8, BC = 0.1",,"H$_2$, pc-Cu, (CO$_2$R), [Strasser], pH = 6.8, BC = 0.1",,"C$_2$H$_4$, pc-Cu, (CO$_2$R), [Strasser], pH = 6.8, BC = 0.1",,"CO, pc-Cu, (CO$_2$R), [Strasser], pH = 6.8, BC = 0.1"
-1.421722,0.962977228546,-1.422046,0.803243081775,-1.422763,0.599798348766,-1.422488,0.0817031150691
-1.41626,1.29104949252,-1.416029,0.677899785608,-1.416278,0.589817133131,-1.417199,0.0619845447227
-1.41144,1.20696890694,-1.411309,0.534326129798,-1.411414,0.634382269426,-1.411961,0.0696734505284
-1.377057,0.409607612616,-1.377452,0.557633243057,-1.378016,0.259564487099,-1.377926,0.0653370741848
-1.371272,0.263519789346,-1.371347,0.63765776018,-1.371855,0.128883273135,-1.371511,0.0623745775621
-1.370308,0.248406347972,-1.370442,0.531409184724,-1.370882,0.136855025489,-1.371278,0.0541816967392
-1.354563,0.163316444302,-1.354725,0.680919578707,-1.354669,0.173686372186,-1.354651,0.0776954180846
-1.298329,0.0290718717812,-1.298279,0.539146857477,-1.298898,0.01781415638,-1.298521,0.0544862729452
-1.258805,0.00986586495269,-1.25837,0.536208029845,-1.244747,0.00679370450622,-1.244256,0.0318621770649
-1.244344,0.000540994498429,-1.244418,0.384817924071,-1.215564,0.00176118880367,-1.215613,0.0323113721889
-1.215424,0.000577066649443,-1.21565,0.430031666833,,,-1.209619,0.0174250457791
-1.209319,0.000786390445477,-1.20958,0.443390968912,,,,
